Repository: aparthakur6/Fatigue-Life-Prediction-of-Steel-using-Machine-Learning

<h1>Fatigue Life Prediction of Steel using Machine Learning</h1>

File: Fatigue Life Prediction of Steel using Machine Learning.ipynb (part 1 of 5)
```
import pandas as pd
```

```
df=pd.read_csv('Fatigue_Dataset_for_Steel.csv')
```

```
print(df.to_string())
```

     Sl. No.   NT  THT  THt  THQCr   CT     Ct       DT    Dt  QmT   TT   Tt   TCr     C    Si    Mn      P      S    Ni    Cr    Cu    Mo  RedRatio     dA     dB     dC  Fatigue
0          1  885   30    0      0   30    0.0   30.000   0.0   30   30    0   0.0  0.26  0.21  0.44  0.017  0.022  0.01  0.02  0.01  0.00       825  0.070  0.020  0.040      232
1          2  885   30    0      0   30    0.0   30.000   0.0   30   30    0   0.0  0.25  0.18  0.44  0.009  0.017  0.08  0.12  0.08  0.00       610  0.110  0.000  0.040      235
2          3  885   30    0      0   30    0.0   30.000   0.0   30   30    0   0.0  0.26  0.27  0.43  0.008  0.015  0.02  0.03  0.01  0.00      1270  0.070  0.020  0.000      235
3          4  885   30    0      0   30    0.0   30.000   0.0   30   30    0   0.0  0.26  0.23  0.51  0.018  0.024  0.01  0.02  0.01  0.00      1740  0.060  0.000  0.000      241
4          5  885   30    0      0   30    0.0   30.000   0.0   30   30    0   0.0  0.22  0.19  0.42  0.026  0.022  0.01  0.02  0.02  0.00       825  0.040  0.020  0.000      225
5          6  885   30    0      0   30    0.0   30.000   0.0   30   30    0   0.0  0.26  0.22  0.45  0.026  0.026  0.02  0.05  0.03  0.00       825  0.060  0.020  0.020      245
6          7  885   30    0      0   30    0.0   30.000   0.0   30   30    0   0.0  0.28  0.27  0.50  0.021  0.018  0.02  0.03  0.01  0.00      1270  0.080  0.010  0.000      255
7          8  885   30    0      0   30    0.0   30.000   0.0   30   30    0   0.0  0.27  0.25  0.54  0.020  0.021  0.01  0.02  0.02  0.00      1740  0.070  0.000  0.000      245
8          9  885   30    0      0   30    0.0   30.000   0.0   30   30    0   0.0  0.27  0.23  0.37  0.008  0.030  0.06  0.10  0.09  0.00       610  0.080  0.000  0.040      275
9         10  885   30    0      0   30    0.0   30.000   0.0   30   30    0   0.0  0.22  0.26  0.47  0.021  0.023  0.02  0.02  0.01  0.00      1270  0.040  0.030  0.000      239
10        11  885   30    0      0   30    0.0   30.000   0.0   30   30    0   0.0  0.23  0.26  0.51  0.029  0.024  0.01  0.03  0.03  0.00      1740  0.110  0.000  0.000      255
11        12  865  865   30     24   30    0.0   30.000   0.0   30  550   60  24.0  0.35  0.21  0.77  0.021  0.022  0.01  0.01  0.02  0.00       825  0.050  0.030  0.000      397
12        13  865  865   30     24   30    0.0   30.000   0.0   30  550   60  24.0  0.35  0.30  0.74  0.017  0.024  0.01  0.10  0.01  0.00      1270  0.070  0.020  0.000      419
13        14  865  865   30     24   30    0.0   30.000   0.0   30  550   60  24.0  0.34  0.26  0.74  0.012  0.015  0.01  0.02  0.01  0.00      1740  0.080  0.000  0.000      401
14        15  865  865   30     24   30    0.0   30.000   0.0   30  550   60  24.0  0.36  0.26  0.70  0.009  0.023  0.08  0.12  0.09  0.00       610  0.070  0.000  0.030      394
15        16  865  865   30     24   30    0.0   30.000   0.0   30  550   60  24.0  0.33  0.21  0.75  0.031  0.019  0.01  0.03  0.02  0.00       825  0.080  0.000  0.000      426
16        17  865  865   30     24   30    0.0   30.000   0.0   30  550   60  24.0  0.38  0.29  0.70  0.010  0.030  0.06  0.09  0.11  0.00       610  0.060  0.010  0.010      426
17        18  865  865   30     24   30    0.0   30.000   0.0   30  550   60  24.0  0.33  0.26  0.76  0.023  0.013  0.01  0.10  0.03  0.00      1270  0.080  0.020  0.000      454
18        19  865  865   30     24   30    0.0   30.000   0.0   30  550   60  24.0  0.32  0.26  0.73  0.015  0.019  0.02  0.02  0.03  0.00      1740  0.060  0.000  0.000      418
19        20  865  865   30     24   30    0.0   30.000   0.0   30  550   60  24.0  0.37  0.27  0.78  0.016  0.020  0.01  0.11  0.02  0.00      1270  0.130  0.010  0.000      416
20        21  865  865   30     24   30    0.0   30.000   0.0   30  550   60  24.0  0.35  0.25  0.82  0.016  0.023  0.03  0.01  0.01  0.00       825  0.070  0.040  0.000      395
21        22  865  865   30     24   30    0.0   30.000   0.0   30  550   60  24.0  0.37  0.24  0.72  0.015  0.020  0.02  0.02  0.02  0.00      1740  0.100  0.000  0.000      433
22        23  865  865   30     24   30    0.0   30.000   0.0   30  550   60  24.0  0.32  0.21  0.63  0.007  0.017  0.06  0.10  0.08  0.00       610  0.060  0.050  0.030      379
23        24  865  865   30     24   30    0.0   30.000   0.0   30  600   60  24.0  0.35  0.21  0.77  0.021  0.022  0.01  0.01  0.02  0.00       825  0.050  0.030  0.000      382
24        25  865  865   30     24   30    0.0   30.000   0.0   30  600   60  24.0  0.35  0.30  0.74  0.017  0.024  0.01  0.10  0.01  0.00      1270  0.070  0.020  0.000      385
25        26  865  865   30     24   30    0.0   30.000   0.0   30  600   60  24.0  0.34  0.26  0.74  0.012  0.015  0.01  0.02  0.01  0.00      1740  0.080  0.000  0.000      365
26        27  865  865   30     24   30    0.0   30.000   0.0   30  600   60  24.0  0.36  0.26  0.70  0.009  0.023  0.08  0.12  0.09  0.00       610  0.070  0.000  0.030      379
27        28  865  865   30     24   30    0.0   30.000   0.0   30  600   60  24.0  0.33  0.21  0.75  0.031  0.019  0.01  0.03  0.02  0.00       825  0.080  0.000  0.000      377
28        29  865  865   30     24   30    0.0   30.000   0.0   30  600   60  24.0  0.38  0.29  0.70  0.010  0.030  0.06  0.09  0.11  0.00       610  0.060  0.010  0.010      394
29        30  865  865   30     24   30    0.0   30.000   0.0   30  600   60  24.0  0.33  0.26  0.76  0.023  0.013  0.01  0.10  0.03  0.00      1270  0.080  0.020  0.000      425
30        31  865  865   30     24   30    0.0   30.000   0.0   30  600   60  24.0  0.32  0.26  0.73  0.015  0.019  0.02  0.02  0.03  0.00      1740  0.060  0.000  0.000      395
31        32  865  865   30     24   30    0.0   30.000   0.0   30  600   60  24.0  0.37  0.27  0.78  0.016  0.020  0.01  0.11  0.02  0.00      1270  0.130  0.010  0.000      393
32        33  865  865   30     24   30    0.0   30.000   0.0   30  600   60  24.0  0.35  0.25  0.82  0.016  0.023  0.03  0.01  0.01  0.00       825  0.070  0.040  0.000      375
33        34  865  865   30     24   30    0.0   30.000   0.0   30  600   60  24.0  0.37  0.24  0.72  0.015  0.020  0.02  0.02  0.02  0.00      1740  0.100  0.000  0.000      389
34        35  865  865   30     24   30    0.0   30.000   0.0   30  600   60  24.0  0.32  0.21  0.63  0.007  0.017  0.06  0.10  0.08  0.00       610  0.060  0.050  0.030      358
35        36  865  865   30     24   30    0.0   30.000   0.0   30  650   60  24.0  0.35  0.21  0.77  0.021  0.022  0.01  0.01  0.02  0.00       825  0.050  0.030  0.000      344
36        37  865  865   30     24   30    0.0   30.000   0.0   30  650   60  24.0  0.35  0.30  0.74  0.017  0.024  0.01  0.10  0.01  0.00      1270  0.070  0.020  0.000      369
37        38  865  865   30     24   30    0.0   30.000   0.0   30  650   60  24.0  0.34  0.26  0.74  0.012  0.015  0.01  0.02  0.01  0.00      1740  0.080  0.000  0.000      325
38        39  865  865   30     24   30    0.0   30.000   0.0   30  650   60  24.0  0.36  0.26  0.70  0.009  0.023  0.08  0.12  0.09  0.00       610  0.070  0.000  0.030      338
39        40  865  865   30     24   30    0.0   30.000   0.0   30  650   60  24.0  0.33  0.21  0.75  0.031  0.019  0.01  0.03  0.02  0.00       825  0.080  0.000  0.000      362
40        41  865  865   30     24   30    0.0   30.000   0.0   30  650   60  24.0  0.38  0.29  0.70  0.010  0.030  0.06  0.09  0.11  0.00       610  0.060  0.010  0.010      361
41        42  865  865   30     24   30    0.0   30.000   0.0   30  650   60  24.0  0.33  0.26  0.76  0.023  0.013  0.01  0.10  0.03  0.00      1270  0.080  0.020  0.000      385
42        43  865  865   30     24   30    0.0   30.000   0.0   30  650   60  24.0  0.32  0.26  0.73  0.015  0.019  0.02  0.02  0.03  0.00      1740  0.060  0.000  0.000      348
43        44  865  865   30     24   30    0.0   30.000   0.0   30  650   60  24.0  0.37  0.27  0.78  0.016  0.020  0.01  0.11  0.02  0.00      1270  0.130  0.010  0.000      368
44        45  865  865   30     24   30    0.0   30.000   0.0   30  650   60  24.0  0.35  0.25  0.82  0.016  0.023  0.03  0.01  0.01  0.00       825  0.070  0.040  0.000      341
45        46  865  865   30     24   30    0.0   30.000   0.0   30  650   60  24.0  0.37  0.24  0.72  0.015  0.020  0.02  0.02  0.02  0.00      1740  0.100  0.000  0.000      365
46        47  865  865   30     24   30    0.0   30.000   0.0   30  650   60  24.0  0.32  0.21  0.63  0.007  0.017  0.06  0.10  0.08  0.00       610  0.060  0.050  0.030      325
47        48  845  845   30     24   30    0.0   30.000   0.0   30  550   60  24.0  0.45  0.25  0.79  0.018  0.016  0.02  0.13  0.02  0.00      1740  0.070  0.000  0.000      513
48        49  845  845   30     24   30    0.0   30.000   0.0   30  550   60  24.0  0.45  0.26  0.76  0.027  0.019  0.01  0.11  0.02  0.00      1270  0.120  0.010  0.000      448
49        50  845  845   30     24   30    0.0   30.000   0.0   30  550   60  24.0  0.45  0.24  0.71  0.010  0.009  0.12  0.06  0.13  0.00       610  0.060  0.000  0.010      465
50        51  845  845   30     24   30    0.0   30.000   0.0   30  550   60  24.0  0.44  0.24  0.82  0.021  0.021  0.03  0.02  0.02  0.00       825  0.100  0.030  0.010      446
51        52  845  845   30     24   30    0.0   30.000   0.0   30  550   60  24.0  0.42  0.22  0.78  0.022  0.020  0.01  0.02  0.03  0.00       825  0.110  0.040  0.000      437
52        53  845  845   30     24   30    0.0   30.000   0.0   30  550   60  24.0  0.48  0.25  0.75  0.024  0.022  0.02  0.10  0.01  0.00      1740  0.080  0.000  0.000      502
53        54  845  845   30     24   30    0.0   30.000   0.0   30  550   60  24.0  0.47  0.25  0.72  0.015  0.010  0.13  0.04  0.04  0.00       610  0.040  0.000  0.030      465
54        55  845  845   30     24   30    0.0   30.000   0.0   30  550   60  24.0  0.43  0.22  0.83  0.017  0.016  0.01  0.12  0.01  0.00      1740  0.060  0.000  0.000      475
55        56  845  845   30     24   30    0.0   30.000   0.0   30  550   60  24.0  0.49  0.26  0.80  0.027  0.023  0.02  0.09  0.01  0.00      1270  0.130  0.010  0.000      504
56        57  845  845   30     24   30    0.0   30.000   0.0   30  550   60  24.0  0.45  0.25  0.79  0.011  0.025  0.12  0.04  0.15  0.00       610  0.090  0.000  0.040      486
57        58  845  845   30     24   30    0.0   30.000   0.0   30  550   60  24.0  0.42  0.26  0.70  0.024  0.010  0.01  0.10  0.01  0.00      1270  0.040  0.010  0.000      452
58        59  845  845   30     24   30    0.0   30.000   0.0   30  600   60  24.0  0.45  0.25  0.79  0.018  0.016  0.02  0.13  0.02  0.00      1740  0.070  0.000  0.000      459
59        60  845  845   30     24   30    0.0   30.000   0.0   30  600   60  24.0  0.45  0.26  0.76  0.027  0.019  0.01  0.11  0.02  0.00      1270  0.120  0.010  0.000      415
60        61  845  845   30     24   30    0.0   30.000   0.0   30  600   60  24.0  0.45  0.24  0.71  0.010  0.009  0.12  0.06  0.13  0.00       610  0.060  0.000  0.010      437
61        62  845  845   30     24   30    0.0   30.000   0.0   30  600   60  24.0  0.44  0.24  0.82  0.021  0.021  0.03  0.02  0.02  0.00       825  0.100  0.030  0.010      415
62        63  845  845   30     24   30    0.0   30.000   0.0   30  600   60  24.0  0.42  0.22  0.78  0.022  0.020  0.01  0.02  0.03  0.00       825  0.110  0.040  0.000      401
63        64  845  845   30     24   30    0.0   30.000   0.0   30  600   60  24.0  0.48  0.25  0.75  0.024  0.022  0.02  0.10  0.01  0.00      1740  0.080  0.000  0.000      463
64        65  845  845   30     24   30    0.0   30.000   0.0   30  600   60  24.0  0.47  0.25  0.72  0.015  0.010  0.13  0.04  0.04  0.00       610  0.040  0.000  0.030      442
65        66  845  845   30     24   30    0.0   30.000   0.0   30  600   60  24.0  0.43  0.22  0.83  0.017  0.016  0.01  0.12  0.01  0.00      1740  0.060  0.000  0.000      438
66        67  845  845   30     24   30    0.0   30.000   0.0   30  600   60  24.0  0.49  0.26  0.80  0.027  0.023  0.02  0.09  0.01  0.00      1270  0.130  0.010  0.000      468
67        68  845  845   30     24   30    0.0   30.000   0.0   30  600   60  24.0  0.45  0.25  0.79  0.011  0.025  0.12  0.04  0.15  0.00       610  0.090  0.000  0.040      452
68        69  845  845   30     24   30    0.0   30.000   0.0   30  600   60  24.0  0.42  0.26  0.70  0.024  0.010  0.01  0.10  0.01  0.00      1270  0.040  0.010  0.000      422
69        70  845  845   30     24   30    0.0   30.000   0.0   30  650   60  24.0  0.45  0.25  0.79  0.018  0.016  0.02  0.13  0.02  0.00      1740  0.070  0.000  0.000      413
70        71  845  845   30     24   30    0.0   30.000   0.0   30  650   60  24.0  0.45  0.26  0.76  0.027  0.019  0.01  0.11  0.02  0.00      1270  0.120  0.010  0.000      395
71        72  845  845   30     24   30    0.0   30.000   0.0   30  650   60  24.0  0.45  0.24  0.71  0.010  0.009  0.12  0.06  0.13  0.00       610  0.060  0.000  0.010      398
72        73  845  845   30     24   30    0.0   30.000   0.0   30  650   60  24.0  0.44  0.24  0.82  0.021  0.021  0.03  0.02  0.02  0.00       825  0.100  0.030  0.010      378
73        74  845  845   30     24   30    0.0   30.000   0.0   30  650   60  24.0  0.42  0.22  0.78  0.022  0.020  0.01  0.02  0.03  0.00       825  0.110  0.040  0.000      372
74        75  845  845   30     24   30    0.0   30.000   0.0   30  650   60  24.0  0.48  0.25  0.75  0.024  0.022  0.02  0.10  0.01  0.00      1740  0.080  0.000  0.000      415
75        76  845  845   30     24   30    0.0   30.000   0.0   30  650   60  24.0  0.47  0.25  0.72  0.015  0.010  0.13  0.04  0.04  0.00       610  0.040  0.000  0.030      396
76        77  845  845   30     24   30    0.0   30.000   0.0   30  650   60  24.0  0.43  0.22  0.83  0.017  0.016  0.01  0.12  0.01  0.00      1740  0.060  0.000  0.000      388
77        78  845  845   30     24   30    0.0   30.000   0.0   30  650   60  24.0  0.49  0.26  0.80  0.027  0.023  0.02  0.09  0.01  0.00      1270  0.130  0.010  0.000      415
78        79  845  845   30     24   30    0.0   30.000   0.0   30  650   60  24.0  0.45  0.25  0.79  0.011  0.025  0.12  0.04  0.15  0.00       610  0.090  0.000  0.040      398
79        80  845  845   30     24   30    0.0   30.000   0.0   30  650   60  24.0  0.42  0.26  0.70  0.024  0.010  0.01  0.10  0.01  0.00      1270  0.040  0.010  0.000      382
80        81  825  825   30     24   30    0.0   30.000   0.0   30  550   60  24.0  0.55  0.23  0.76  0.018  0.012  0.01  0.09  0.01  0.00      1740  0.070  0.000  0.000      523
81        82  825  825   30     24   30    0.0   30.000   0.0   30  550   60  24.0  0.54  0.26  0.76  0.022  0.021  0.02  0.12  0.01  0.00      1270  0.080  0.010  0.000      534
82        83  825  825   30     24   30    0.0   30.000   0.0   30  550   60  24.0  0.52  0.29  0.83  0.016  0.025  0.04  0.04  0.02  0.00       825  0.120  0.020  0.000      489
83        84  825  825   30     24   30    0.0   30.000   0.0   30  550   60  24.0  0.56  0.26  0.37  0.019  0.026  0.04  0.13  0.11  0.00       660  0.060  0.000  0.000      500
84        85  825  825   30     24   30    0.0   30.000   0.0   30  550   60  24.0  0.54  0.20  0.75  0.013  0.019  0.01  0.01  0.01  0.00       825  0.100  0.000  0.000      495
85        86  825  825   30     24   30    0.0   30.000   0.0   30  550   60  24.0  0.57  0.23  0.74  0.018  0.017  0.01  0.12  0.02  0.00      1740  0.080  0.000  0.000      522
86        87  825  825   30     24   30    0.0   30.000   0.0   30  550   60  24.0  0.53  0.30  0.83  0.019  0.026  0.02  0.12  0.01  0.00      1270  0.090  0.000  0.000      531
87        88  825  825   30     24   30    0.0   30.000   0.0   30  550   60  24.0  0.57  0.30  0.82  0.024  0.022  0.02  0.10  0.01  0.00      1270  0.100  0.010  0.000      533
88        89  825  825   30     24   30    0.0   30.000   0.0   30  550   60  24.0  0.56  0.25  0.68  0.009  0.023  0.03  0.10  0.03  0.00       610  0.060  0.000  0.040      492
89        90  825  825   30     24   30    0.0   30.000   0.0   30  550   60  24.0  0.52  0.21  0.80  0.021  0.021  0.02  0.10  0.02  0.00      1740  0.090  0.000  0.000      505
90        91  825  825   30     24   30    0.0   30.000   0.0   30  550   60  24.0  0.54  0.27  0.70  0.017  0.020  0.06  0.10  0.22  0.00       610  0.080  0.000  0.040      541
91        92  825  825   30     24   30    0.0   30.000   0.0   30  600   60  24.0  0.55  0.23  0.76  0.018  0.012  0.01  0.09  0.01  0.00      1740  0.070  0.000  0.000      468
92        93  825  825   30     24   30    0.0   30.000   0.0   30  600   60  24.0  0.54  0.26  0.76  0.022  0.021  0.02  0.12  0.01  0.00      1270  0.080  0.010  0.000      459
93        94  825  825   30     24   30    0.0   30.000   0.0   30  600   60  24.0  0.52  0.29  0.83  0.016  0.025  0.04  0.04  0.02  0.00       825  0.120  0.020  0.000      444
94        95  825  825   30     24   30    0.0   30.000   0.0   30  600   60  24.0  0.56  0.26  0.37  0.019  0.026  0.04  0.13  0.11  0.00       660  0.060  0.000  0.000      458
95        96  825  825   30     24   30    0.0   30.000   0.0   30  600   60  24.0  0.54  0.20  0.75  0.013  0.019  0.01  0.01  0.01  0.00       825  0.100  0.000  0.000      445
96        97  825  825   30     24   30    0.0   30.000   0.0   30  600   60  24.0  0.57  0.23  0.74  0.018  0.017  0.01  0.12  0.02  0.00      1740  0.080  0.000  0.000      464
97        98  825  825   30     24   30    0.0   30.000   0.0   30  600   60  24.0  0.53  0.30  0.83  0.019  0.026  0.02  0.12  0.01  0.00      1270  0.090  0.000  0.000      466
98        99  825  825   30     24   30    0.0   30.000   0.0   30  600   60  24.0  0.57  0.30  0.82  0.024  0.022  0.02  0.10  0.01  0.00      1270  0.100  0.010  0.000      486
99       100  825  825   30     24   30    0.0   30.000   0.0   30  600   60  24.0  0.56  0.25  0.68  0.009  0.023  0.03  0.10  0.03  0.00       610  0.060  0.000  0.040      461
100      101  825  825   30     24   30    0.0   30.000   0.0   30  600   60  24.0  0.52  0.21  0.80  0.021  0.021  0.02  0.10  0.02  0.00      1740  0.090  0.000  0.000      464
101      102  825  825   30     24   30    0.0   30.000   0.0   30  600   60  24.0  0.54  0.27  0.70  0.017  0.020  0.06  0.10  0.22  0.00       610  0.080  0.000  0.040      475
102      103  825  825   30     24   30    0.0   30.000   0.0   30  650   60  24.0  0.55  0.23  0.76  0.018  0.012  0.01  0.09  0.01  0.00      1740  0.070  0.000  0.000      419
103      104  825  825   30     24   30    0.0   30.000   0.0   30  650   60  24.0  0.54  0.26  0.76  0.022  0.021  0.02  0.12  0.01  0.00      1270  0.080  0.010  0.000      418
104      105  825  825   30     24   30    0.0   30.000   0.0   30  650   60  24.0  0.52  0.29  0.83  0.016  0.025  0.04  0.04  0.02  0.00       825  0.120  0.020  0.000      402
105      106  825  825   30     24   30    0.0   30.000   0.0   30  650   60  24.0  0.56  0.26  0.37  0.019  0.026  0.04  0.13  0.11  0.00       660  0.060  0.000  0.000      398
106      107  825  825   30     24   30    0.0   30.000   0.0   30  650   60  24.0  0.54  0.20  0.75  0.013  0.019  0.01  0.01  0.01  0.00       825  0.100  0.000  0.000      411
107      108  825  825   30     24   30    0.0   30.000   0.0   30  650   60  24.0  0.57  0.23  0.74  0.018  0.017  0.01  0.12  0.02  0.00      1740  0.080  0.000  0.000      428
108      109  825  825   30     24   30    0.0   30.000   0.0   30  650   60  24.0  0.53  0.30  0.83  0.019  0.026  0.02  0.12  0.01  0.00      1270  0.090  0.000  0.000      415
109      110  825  825   30     24   30    0.0   30.000   0.0   30  650   60  24.0  0.57  0.30  0.82  0.024  0.022  0.02  0.10  0.01  0.00      1270  0.100  0.010  0.000      425
110      111  825  825   30     24   30    0.0   30.000   0.0   30  650   60  24.0  0.56  0.25  0.68  0.009  0.023  0.03  0.10  0.03  0.00       610  0.060  0.000  0.040      412
111      112  825  825   30     24   30    0.0   30.000   0.0   30  650   60  24.0  0.52  0.21  0.80  0.021  0.021  0.02  0.10  0.02  0.00      1740  0.090  0.000  0.000      410
112      113  825  825   30     24   30    0.0   30.000   0.0   30  650   60  24.0  0.54  0.27  0.70  0.017  0.020  0.06  0.10  0.22  0.00       610  0.080  0.000  0.040      415
113      114  870  855   30      8   30    0.0   30.000   0.0   30  550   60  24.0  0.43  0.24  0.74  0.022  0.013  0.03  1.12  0.02  0.00      1740  0.030  0.000  0.000      582
114      115  870  855   30      8   30    0.0   30.000   0.0   30  550   60  24.0  0.42  0.27  0.71  0.010  0.008  0.02  0.96  0.04  0.00       820  0.010  0.000  0.010      524
115      116  870  855   30      8   30    0.0   30.000   0.0   30  550   60  24.0  0.40  0.31  0.78  0.012  0.010  0.07  1.10  0.13  0.00      1120  0.020  0.000  0.030      583
116      117  870  855   30      8   30    0.0   30.000   0.0   30  550   60  24.0  0.42  0.22  0.72  0.016  0.014  0.03  1.06  0.01  0.00      1740  0.030  0.000  0.010      569
117      118  870  855   30      8   30    0.0   30.000   0.0   30  550   60  24.0  0.39  0.25  0.73  0.011  0.005  0.06  0.98  0.11  0.00       820  0.010  0.010  0.010      536
118      119  870  855   30      8   30    0.0   30.000   0.0   30  550   60  24.0  0.42  0.32  0.81  0.014  0.007  0.03  1.09  0.04  0.00      1120  0.010  0.000  0.010      577
119      120  870  855   30      8   30    0.0   30.000   0.0   30  550   60  24.0  0.42  0.26  0.78  0.010  0.004  0.04  0.94  0.05  0.00       820  0.030  0.000  0.020      565
120      121  870  855   30      8   30    0.0   30.000   0.0   30  550   60  24.0  0.40  0.32  0.79  0.013  0.011  0.05  1.09  0.04  0.00      1120  0.020  0.000  0.010      562
121      122  870  855   30      8   30    0.0   30.000   0.0   30  600   60  24.0  0.43  0.24  0.74  0.022  0.013  0.03  1.12  0.02  0.00      1740  0.030  0.000  0.000      522
122      123  870  855   30      8   30    0.0   30.000   0.0   30  600   60  24.0  0.42  0.27  0.71  0.010  0.008  0.02  0.96  0.04  0.00       820  0.010  0.000  0.010      504
123      124  870  855   30      8   30    0.0   30.000   0.0   30  600   60  24.0  0.40  0.31  0.78  0.012  0.010  0.07  1.10  0.13  0.00      1120  0.020  0.000  0.030      516
124      125  870  855   30      8   30    0.0   30.000   0.0   30  600   60  24.0  0.42  0.22  0.72  0.016  0.014  0.03  1.06  0.01  0.00      1740  0.030  0.000  0.010      517
125      126  870  855   30      8   30    0.0   30.000   0.0   30  600   60  24.0  0.39  0.25  0.73  0.011  0.005  0.06  0.98  0.11  0.00       820  0.010  0.010  0.010      511
126      127  870  855   30      8   30    0.0   30.000   0.0   30  600   60  24.0  0.42  0.32  0.81  0.014  0.007  0.03  1.09  0.04  0.00      1120  0.010  0.000  0.010      518
127      128  870  855   30      8   30    0.0   30.000   0.0   30  600   60  24.0  0.42  0.26  0.78  0.010  0.004  0.04  0.94  0.05  0.00       820  0.030  0.000  0.020      524
128      129  870  855   30      8   30    0.0   30.000   0.0   30  600   60  24.0  0.40  0.32  0.79  0.013  0.011  0.05  1.09  0.04  0.00      1120  0.020  0.000  0.010      503
129      130  870  855   30      8   30    0.0   30.000   0.0   30  650   60  24.0  0.43  0.24  0.74  0.022  0.013  0.03  1.12  0.02  0.00      1740  0.030  0.000  0.000      483
130      131  870  855   30      8   30    0.0   30.000   0.0   30  650   60  24.0  0.42  0.27  0.71  0.010  0.008  0.02  0.96  0.04  0.00       820  0.010  0.000  0.010      457
131      132  870  855   30      8   30    0.0   30.000   0.0   30  650   60  24.0  0.40  0.31  0.78  0.012  0.010  0.07  1.10  0.13  0.00      1120  0.020  0.000  0.030      482
132      133  870  855   30      8   30    0.0   30.000   0.0   30  650   60  24.0  0.42  0.22  0.72  0.016  0.014  0.03  1.06  0.01  0.00      1740  0.030  0.000  0.010      470
133      134  870  855   30      8   30    0.0   30.000   0.0   30  650   60  24.0  0.39  0.25  0.73  0.011  0.005  0.06  0.98  0.11  0.00       820  0.010  0.010  0.010      459
134      135  870  855   30      8   30    0.0   30.000   0.0   30  650   60  24.0  0.42  0.32  0.81  0.014  0.007  0.03  1.09  0.04  0.00      1120  0.010  0.000  0.010      490
135      136  870  855   30      8   30    0.0   30.000   0.0   30  650   60  24.0  0.42  0.26  0.78  0.010  0.004  0.04  0.94  0.05  0.00       820  0.030  0.000  0.020      485
136      137  870  855   30      8   30    0.0   30.000   0.0   30  650   60  24.0  0.40  0.32  0.79  0.013  0.011  0.05  1.09  0.04  0.00      1120  0.020  0.000  0.010      483
137      138  870  855   30      8   30    0.0   30.000   0.0   30  550   60  24.0  0.36  0.30  0.73  0.017  0.016  0.05  1.01  0.19  0.16       820  0.080  0.000  0.010      587
138      139  870  855   30      8   30    0.0   30.000   0.0   30  550   60  24.0  0.35  0.30  0.70  0.019  0.012  0.02  1.03  0.01  0.15      1250  0.000  0.000  0.020      571
139      140  870  855   30      8   30    0.0   30.000   0.0   30  550   60  24.0  0.36  0.27  0.79  0.012  0.007  0.03  1.03  0.04  0.17      1120  0.000  0.000  0.010      578
140      141  870  855   30      8   30    0.0   30.000   0.0   30  550   60  24.0  0.36  0.23  0.81  0.014  0.022  0.05  0.99  0.08  0.16       530  0.020  0.000  0.000      526
141      142  870  855   30      8   30    0.0   30.000   0.0   30  550   60  24.0  0.34  0.25  0.72  0.019  0.011  0.12  1.01  0.10  0.17       500  0.080  0.000  0.010      535
142      143  870  855   30      8   30    0.0   30.000   0.0   30  550   60  24.0  0.36  0.35  0.74  0.016  0.020  0.05  0.97  0.12  0.15       740  0.020  0.000  0.010      572
143      144  870  855   30      8   30    0.0   30.000   0.0   30  550   60  24.0  0.37  0.23  0.82  0.012  0.017  0.04  1.09  0.05  0.16       530  0.010  0.010  0.000      562
144      145  870  855   30      8   30    0.0   30.000   0.0   30  550   60  24.0  0.35  0.25  0.80  0.020  0.017  0.08  0.99  0.18  0.19      1120  0.030  0.000  0.010      563
145      146  870  855   30      8   30    0.0   30.000   0.0   30  550   60  24.0  0.35  0.25  0.71  0.020  0.013  0.02  1.06  0.02  0.17      1740  0.050  0.000  0.000      583
146      147  870  855   30      8   30    0.0   30.000   0.0   30  550   60  24.0  0.33  0.27  0.69  0.015  0.008  0.04  0.99  0.05  0.18       640  0.030  0.000  0.000      585
147      148  870  855   30      8   30    0.0   30.000   0.0   30  550   60  24.0  0.35  0.25  0.70  0.026  0.018  0.01  1.00  0.02  0.16       820  0.100  0.000  0.000      592
148      149  870  855   30      8   30    0.0   30.000   0.0   30  550   60  24.0  0.37  0.29  0.76  0.017  0.009  0.12  1.01  0.12  0.16       500  0.050  0.000  0.020      573
149      150  870  855   30      8   30    0.0   30.000   0.0   30  550   60  24.0  0.38  0.27  0.80  0.015  0.012  0.07  1.07  0.12  0.16      1120  0.030  0.000  0.020      536
150      151  870  855   30      8   30    0.0   30.000   0.0   30  550   60  24.0  0.34  0.29  0.71  0.019  0.013  0.11  1.05  0.12  0.16       500  0.080  0.000  0.000      557
151      152  870  855   30      8   30    0.0   30.000   0.0   30  600   60  24.0  0.36  0.30  0.73  0.017  0.016  0.05  1.01  0.19  0.16       820  0.080  0.000  0.010      552
152      153  870  855   30      8   30    0.0   30.000   0.0   30  600   60  24.0  0.35  0.30  0.70  0.019  0.012  0.02  1.03  0.01  0.15      1250  0.000  0.000  0.020      519
153      154  870  855   30      8   30    0.0   30.000   0.0   30  600   60  24.0  0.36  0.27  0.79  0.012  0.007  0.03  1.03  0.04  0.17      1120  0.000  0.000  0.010      524
154      155  870  855   30      8   30    0.0   30.000   0.0   30  600   60  24.0  0.36  0.23  0.81  0.014  0.022  0.05  0.99  0.08  0.16       530  0.020  0.000  0.000      508
155      156  870  855   30      8   30    0.0   30.000   0.0   30  600   60  24.0  0.34  0.25  0.72  0.019  0.011  0.12  1.01  0.10  0.17       500  0.080  0.000  0.010      490
156      157  870  855   30      8   30    0.0   30.000   0.0   30  600   60  24.0  0.36  0.35  0.74  0.016  0.020  0.05  0.97  0.12  0.15       740  0.020  0.000  0.010      550
157      158  870  855   30      8   30    0.0   30.000   0.0   30  600   60  24.0  0.37  0.23  0.82  0.012  0.017  0.04  1.09  0.05  0.16       530  0.010  0.010  0.000      515
158      159  870  855   30      8   30    0.0   30.000   0.0   30  600   60  24.0  0.35  0.25  0.80  0.020  0.017  0.08  0.99  0.18  0.19      1120  0.030  0.000  0.010      530
159      160  870  855   30      8   30    0.0   30.000   0.0   30  600   60  24.0  0.35  0.25  0.71  0.020  0.013  0.02  1.06  0.02  0.17      1740  0.050  0.000  0.000      546
160      161  870  855   30      8   30    0.0   30.000   0.0   30  600   60  24.0  0.33  0.27  0.69  0.015  0.008  0.04  0.99  0.05  0.18       640  0.030  0.000  0.000      535
161      162  870  855   30      8   30    0.0   30.000   0.0   30  600   60  24.0  0.35  0.25  0.70  0.026  0.018  0.01  1.00  0.02  0.16       820  0.100  0.000  0.000      550
162      163  870  855   30      8   30    0.0   30.000   0.0   30  600   60  24.0  0.37  0.29  0.76  0.017  0.009  0.12  1.01  0.12  0.16       500  0.050  0.000  0.020      542
163      164  870  855   30      8   30    0.0   30.000   0.0   30  600   60  24.0  0.38  0.27  0.80  0.015  0.012  0.07  1.07  0.12  0.16      1120  0.030  0.000  0.020      592
164      165  870  855   30      8   30    0.0   30.000   0.0   30  600   60  24.0  0.34  0.29  0.71  0.019  0.013  0.11  1.05  0.12  0.16       500  0.080  0.000  0.000      524
165      166  870  855   30      8   30    0.0   30.000   0.0   30  650   60  24.0  0.36  0.30  0.73  0.017  0.016  0.05  1.01  0.19  0.16       820  0.080  0.000  0.010      497
166      167  870  855   30      8   30    0.0   30.000   0.0   30  650   60  24.0  0.35  0.30  0.70  0.019  0.012  0.02  1.03  0.01  0.15      1250  0.000  0.000  0.020      491
167      168  870  855   30      8   30    0.0   30.000   0.0   30  650   60  24.0  0.36  0.27  0.79  0.012  0.007  0.03  1.03  0.04  0.17      1120  0.000  0.000  0.010      463
168      169  870  855   30      8   30    0.0   30.000   0.0   30  650   60  24.0  0.36  0.23  0.81  0.014  0.022  0.05  0.99  0.08  0.16       530  0.020  0.000  0.000      464
169      170  870  855   30      8   30    0.0   30.000   0.0   30  650   60  24.0  0.34  0.25  0.72  0.019  0.011  0.12  1.01  0.10  0.17       500  0.080  0.000  0.010      459
170      171  870  855   30      8   30    0.0   30.000   0.0   30  650   60  24.0  0.36  0.35  0.74  0.016  0.020  0.05  0.97  0.12  0.15       740  0.020  0.000  0.010      489
171      172  870  855   30      8   30    0.0   30.000   0.0   30  650   60  24.0  0.37  0.23  0.82  0.012  0.017  0.04  1.09  0.05  0.16       530  0.010  0.010  0.000      477
172      173  870  855   30      8   30    0.0   30.000   0.0   30  650   60  24.0  0.35  0.25  0.80  0.020  0.017  0.08  0.99  0.18  0.19      1120  0.030  0.000  0.010      469
173      174  870  855   30      8   30    0.0   30.000   0.0   30  650   60  24.0  0.35  0.25  0.71  0.020  0.013  0.02  1.06  0.02  0.17      1740  0.050  0.000  0.000      496
174      175  870  855   30      8   30    0.0   30.000   0.0   30  650   60  24.0  0.33  0.27  0.69  0.015  0.008  0.04  0.99  0.05  0.18       640  0.030  0.000  0.000      467
175      176  870  855   30      8   30    0.0   30.000   0.0   30  650   60  24.0  0.35  0.25  0.70  0.026  0.018  0.01  1.00  0.02  0.16       820  0.100  0.000  0.000      511
176      177  870  855   30      8   30    0.0   30.000   0.0   30  650   60  24.0  0.37  0.29  0.76  0.017  0.009  0.12  1.01  0.12  0.16       500  0.050  0.000  0.020      490
177      178  870  855   30      8   30    0.0   30.000   0.0   30  650   60  24.0  0.38  0.27  0.80  0.015  0.012  0.07  1.07  0.12  0.16      1120  0.030  0.000  0.020      523
178      179  870  855   30      8   30    0.0   30.000   0.0   30  650   60  24.0  0.34  0.29  0.71  0.019  0.013  0.11  1.05  0.12  0.16       500  0.080  0.000  0.000      476
179      180  870  855   30      8   30    0.0   30.000   0.0   30  550   60  24.0  0.41  0.24  0.77  0.014  0.015  0.04  1.06  0.05  0.20       530  0.030  0.000  0.000      610
180      181  870  855   30      8   30    0.0   30.000   0.0   30  550   60  24.0  0.39  0.27  0.86  0.019  0.008  0.10  0.96  0.12  0.17       500  0.080  0.000  0.010      581
181      182  870  855   30      8   30    0.0   30.000   0.0   30  550   60  24.0  0.43  0.26  0.74  0.019  0.012  0.02  1.07  0.02  0.22      1740  0.060  0.000  0.000      625
182      183  870  855   30      8   30    0.0   30.000   0.0   30  550   60  24.0  0.40  0.26  0.77  0.018  0.005  0.05  0.98  0.13  0.17       610  0.050  0.000  0.010      562
183      184  870  855   30      8   30    0.0   30.000   0.0   30  550   60  24.0  0.41  0.24  0.80  0.015  0.024  0.03  1.02  0.10  0.18       510  0.040  0.000  0.010      635
184      185  870  855   30      8   30    0.0   30.000   0.0   30  550   60  24.0  0.41  0.25  0.74  0.013  0.019  0.05  0.99  0.08  0.16       700  0.030  0.000  0.000      566
185      186  870  855   30      8   30    0.0   30.000   0.0   30  550   60  24.0  0.39  0.28  0.77  0.021  0.018  0.09  1.08  0.15  0.19      1120  0.020  0.000  0.010      638
186      187  870  855   30      8   30    0.0   30.000   0.0   30  550   60  24.0  0.37  0.24  0.69  0.018  0.016  0.02  1.00  0.02  0.19      1740  0.060  0.000  0.010      606
187      188  870  855   30      8   30    0.0   30.000   0.0   30  550   60  24.0  0.42  0.29  0.77  0.015  0.017  0.12  1.10  0.09  0.15       500  0.090  0.010  0.010      582
188      189  870  855   30      8   30    0.0   30.000   0.0   30  550   60  24.0  0.42  0.28  0.75  0.015  0.008  0.07  1.04  0.12  0.17       820  0.040  0.000  0.010      634
189      190  870  855   30      8   30    0.0   30.000   0.0   30  550   60  24.0  0.40  0.26  0.74  0.024  0.017  0.13  1.01  0.15  0.17       500  0.100  0.000  0.000      585
190      191  870  855   30      8   30    0.0   30.000   0.0   30  550   60  24.0  0.40  0.25  0.87  0.011  0.015  0.07  1.06  0.11  0.18       700  0.070  0.010  0.000      603
191      192  870  855   30      8   30    0.0   30.000   0.0   30  550   60  24.0  0.40  0.22  0.70  0.010  0.004  0.04  0.94  0.12  0.17       820  0.020  0.000  0.020      625
192      193  870  855   30      8   30    0.0   30.000   0.0   30  550   60  24.0  0.40  0.25  0.74  0.014  0.028  0.24  0.96  0.10  0.18       510  0.040  0.000  0.030      631
193      194  870  855   30      8   30    0.0   30.000   0.0   30  550   60  24.0  0.44  0.26  0.75  0.017  0.012  0.02  1.05  0.02  0.21      1740  0.040  0.000  0.000      625
194      195  870  855   30      8   30    0.0   30.000   0.0   30  600   60  24.0  0.41  0.24  0.77  0.014  0.015  0.04  1.06  0.05  0.20       530  0.030  0.000  0.000      551
195      196  870  855   30      8   30    0.0   30.000   0.0   30  600   60  24.0  0.39  0.27  0.86  0.019  0.008  0.10  0.96  0.12  0.17       500  0.080  0.000  0.010      539
196      197  870  855   30      8   30    0.0   30.000   0.0   30  600   60  24.0  0.43  0.26  0.74  0.019  0.012  0.02  1.07  0.02  0.22      1740  0.060  0.000  0.000      564
197      198  870  855   30      8   30    0.0   30.000   0.0   30  600   60  24.0  0.40  0.26  0.77  0.018  0.005  0.05  0.98  0.13  0.17       610  0.050  0.000  0.010      550
198      199  870  855   30      8   30    0.0   30.000   0.0   30  600   60  24.0  0.41  0.24  0.80  0.015  0.024  0.03  1.02  0.10  0.18       510  0.040  0.000  0.010      590
199      200  870  855   30      8   30    0.0   30.000   0.0   30  600   60  24.0  0.41  0.25  0.74  0.013  0.019  0.05  0.99  0.08  0.16       700  0.030  0.000  0.000      527
200      201  870  855   30      8   30    0.0   30.000   0.0   30  600   60  24.0  0.39  0.28  0.77  0.021  0.018  0.09  1.08  0.15  0.19      1120  0.020  0.000  0.010      557
201      202  870  855   30      8   30    0.0   30.000   0.0   30  600   60  24.0  0.37  0.24  0.69  0.018  0.016  0.02  1.00  0.02  0.19      1740  0.060  0.000  0.010      551
202      203  870  855   30      8   30    0.0   30.000   0.0   30  600   60  24.0  0.42  0.29  0.77  0.015  0.017  0.12  1.10  0.09  0.15       500  0.090  0.010  0.010      583
203      204  870  855   30      8   30    0.0   30.000   0.0   30  600   60  24.0  0.42  0.28  0.75  0.015  0.008  0.07  1.04  0.12  0.17       820  0.040  0.000  0.010      570
204      205  870  855   30      8   30    0.0   30.000   0.0   30  600   60  24.0  0.40  0.26  0.74  0.024  0.017  0.13  1.01  0.15  0.17       500  0.100  0.000  0.000      543
205      206  870  855   30      8   30    0.0   30.000   0.0   30  600   60  24.0  0.40  0.25  0.87  0.011  0.015  0.07  1.06  0.11  0.18       700  0.070  0.010  0.000      543
206      207  870  855   30      8   30    0.0   30.000   0.0   30  600   60  24.0  0.40  0.22  0.70  0.010  0.004  0.04  0.94  0.12  0.17       820  0.020  0.000  0.020      563
207      208  870  855   30      8   30    0.0   30.000   0.0   30  600   60  24.0  0.40  0.25  0.74  0.014  0.028  0.24  0.96  0.10  0.18       510  0.040  0.000  0.030      577
208      209  870  855   30      8   30    0.0   30.000   0.0   30  600   60  24.0  0.44  0.26  0.75  0.017  0.012  0.02  1.05  0.02  0.21      1740  0.040  0.000  0.000      578
209      210  870  855   30      8   30    0.0   30.000   0.0   30  650   60  24.0  0.41  0.24  0.77  0.014  0.015  0.04  1.06  0.05  0.20       530  0.030  0.000  0.000      490
210      211  870  855   30      8   30    0.0   30.000   0.0   30  650   60  24.0  0.39  0.27  0.86  0.019  0.008  0.10  0.96  0.12  0.17       500  0.080  0.000  0.010      496
211      212  870  855   30      8   30    0.0   30.000   0.0   30  650   60  24.0  0.43  0.26  0.74  0.019  0.012  0.02  1.07  0.02  0.22      1740  0.060  0.000  0.000      511
212      213  870  855   30      8   30    0.0   30.000   0.0   30  650   60  24.0  0.40  0.26  0.77  0.018  0.005  0.05  0.98  0.13  0.17       610  0.050  0.000  0.010      494
213      214  870  855   30      8   30    0.0   30.000   0.0   30  650   60  24.0  0.41  0.24  0.80  0.015  0.024  0.03  1.02  0.10  0.18       510  0.040  0.000  0.010      517
214      215  870  855   30      8   30    0.0   30.000   0.0   30  650   60  24.0  0.41  0.25  0.74  0.013  0.019  0.05  0.99  0.08  0.16       700  0.030  0.000  0.000      480
215      216  870  855   30      8   30    0.0   30.000   0.0   30  650   60  24.0  0.39  0.28  0.77  0.021  0.018  0.09  1.08  0.15  0.19      1120  0.020  0.000  0.010      502
216      217  870  855   30      8   30    0.0   30.000   0.0   30  650   60  24.0  0.37  0.24  0.69  0.018  0.016  0.02  1.00  0.02  0.19      1740  0.060  0.000  0.010      504
217      218  870  855   30      8   30    0.0   30.000   0.0   30  650   60  24.0  0.42  0.29  0.77  0.015  0.017  0.12  1.10  0.09  0.15       500  0.090  0.010  0.010      505
218      219  870  855   30      8   30    0.0   30.000   0.0   30  650   60  24.0  0.42  0.28  0.75  0.015  0.008  0.07  1.04  0.12  0.17       820  0.040  0.000  0.010      502
219      220  870  855   30      8   30    0.0   30.000   0.0   30  650   60  24.0  0.40  0.26  0.74  0.024  0.017  0.13  1.01  0.15  0.17       500  0.100  0.000  0.000      496
220      221  870  855   30      8   30    0.0   30.000   0.0   30  650   60  24.0  0.40  0.25  0.87  0.011  0.015  0.07  1.06  0.11  0.18       700  0.070  0.010  0.000      501
