Repository: aparthakur6/Fatigue-Life-Prediction-of-Steel-using-Machine-Learning

<h1>Fatigue Life Prediction of Steel using Machine Learning</h1>

File: Fatigue Life Prediction of Steel using Machine Learning.ipynb (part 5 of 5)
print(df.to_string())
```
     Sl. No.   NT  THT  THt  THQCr   CT     Ct       DT    Dt  QmT   TT   Tt   TCr     C    Si    Mn      P      S    Ni    Cr    Cu    Mo  RedRatio     dA     dB     dC  Fatigue
398  930   30    0      0  930  469.8  850.000  15.0   60  200  120   0.5  0.21  0.29  0.62  0.015  0.016  1.62  0.59  0.07  0.21       440  0.008  0.000  0.000     1037
399  930   30    0      0  930  469.8  850.000  15.0   60  200  120   0.5  0.23  0.35  0.51  0.008  0.012  1.69  0.55  0.11  0.18       860  0.070  0.010  0.000     1110
400  930   30    0      0  930  469.8  850.000  15.0   60  200  120   0.5  0.17  0.28  0.55  0.002  0.016  1.64  0.45  0.05  0.16       440  0.017  0.000  0.008     1035
401  930   30    0      0  930  130.2  882.381  25.2   60  160  120   0.5  0.20  0.32  0.77  0.024  0.028  0.46  0.47  0.20  0.19       390  0.046  0.000  0.000      927
402  930   30    0      0  930  130.2  882.381  25.2   60  160  120   0.5  0.23  0.29  0.85  0.011  0.011  0.44  0.60  0.07  0.16       440  0.013  0.000  0.000      976
403  930   30    0      0  930  130.2  882.381  25.2   60  160  120   0.5  0.18  0.26  0.76  0.009  0.014  0.56  0.62  0.12  0.17       690  0.060  0.000  0.000      986
404  930   30    0      0  930  450.0  895.517  34.8   60  160  120   0.5  0.20  0.32  0.77  0.024  0.028  0.46  0.47  0.20  0.19       390  0.046  0.000  0.000      956
405  930   30    0      0  930  450.0  895.517  34.8   60  160  120   0.5  0.23  0.29  0.85  0.011  0.011  0.44  0.60  0.07  0.16       440  0.013  0.000  0.000      946
406  930   30    0      0  930  450.0  895.517  34.8   60  160  120   0.5  0.18  0.26  0.76  0.009  0.014  0.56  0.62  0.12  0.17       690  0.060  0.000  0.000     1089
407  930   30    0      0  930  510.0  903.333  45.0  140  160  120   0.5  0.20  0.32  0.77  0.024  0.028  0.46  0.47  0.20  0.19       390  0.046  0.000  0.000      960
408  930   30    0      0  930  510.0  903.333  45.0  140  160  120   0.5  0.23  0.29  0.85  0.011  0.011  0.44  0.60  0.07  0.16       440  0.013  0.000  0.000     1033
409  930   30    0      0  930  510.0  903.333  45.0  140  160  120   0.5  0.18  0.26  0.76  0.009  0.014  0.56  0.62  0.12  0.17       690  0.060  0.000  0.000     1080
410  930   30    0      0  930  450.0  895.517  34.8   60  200  120   0.5  0.20  0.32  0.77  0.024  0.028  0.46  0.47  0.20  0.19       390  0.046  0.000  0.000      924
411  930   30    0      0  930  450.0  895.517  34.8   60  200  120   0.5  0.23  0.29  0.85  0.011  0.011  0.44  0.60  0.07  0.16       440  0.013  0.000  0.000     1009
412  930   30    0      0  930  450.0  895.517  34.8   60  200  120   0.5  0.18  0.26  0.76  0.009  0.014  0.56  0.62  0.12  0.17       690  0.060  0.000  0.000     1053
413  930   30    0      0  930  100.2  895.517  34.8   60  160  120   0.5  0.21  0.30  0.76  0.021  0.006  0.08  1.09  0.14  0.03       460  0.025  0.000  0.004      854
414  930   30    0      0  930  100.2  895.517  34.8   60  160  120   0.5  0.23  0.20  0.80  0.013  0.018  0.04  1.14  0.07  0.02       690  0.070  0.000  0.010     1086
415  930   30    0      0  930  100.2  895.517  34.8   60  160  120   0.5  0.19  0.21  0.77  0.017  0.011  0.12  1.02  0.16  0.05       390  0.025  0.004  0.000      889
416  930   30    0      0  930  499.8  895.812  70.2   60  160  120   0.5  0.21  0.30  0.76  0.021  0.006  0.08  1.09  0.14  0.03       460  0.025  0.000  0.004      884
417  930   30    0      0  930  499.8  895.812  70.2   60  160  120   0.5  0.23  0.20  0.80  0.013  0.018  0.04  1.14  0.07  0.02       690  0.070  0.000  0.010     1057
418  930   30    0      0  930  499.8  895.812  70.2   60  160  120   0.5  0.19  0.21  0.77  0.017  0.011  0.12  1.02  0.16  0.05       390  0.025  0.004  0.000      900
419  930   30    0      0  930  529.8  895.812  70.2  140  160  120   0.5  0.21  0.30  0.76  0.021  0.006  0.08  1.09  0.14  0.03       460  0.025  0.000  0.004      876
420  930   30    0      0  930  529.8  895.812  70.2  140  160  120   0.5  0.23  0.20  0.80  0.013  0.018  0.04  1.14  0.07  0.02       690  0.070  0.000  0.010     1068
421  930   30    0      0  930  529.8  895.812  70.2  140  160  120   0.5  0.19  0.21  0.77  0.017  0.011  0.12  1.02  0.16  0.05       390  0.025  0.004  0.000      838
422  930   30    0      0  930  499.8  895.812  70.2   60  200  120   0.5  0.21  0.30  0.76  0.021  0.006  0.08  1.09  0.14  0.03       460  0.025  0.000  0.004      873
423  930   30    0      0  930  499.8  895.812  70.2   60  200  120   0.5  0.23  0.20  0.80  0.013  0.018  0.04  1.14  0.07  0.02       690  0.070  0.000  0.010     1120
424  930   30    0      0  930  499.8  895.812  70.2   60  200  120   0.5  0.19  0.21  0.77  0.017  0.011  0.12  1.02  0.16  0.05       390  0.025  0.004  0.000      898
425  930   30    0      0  930   90.0  881.807  49.8   60  160  120   0.5  0.21  0.31  0.81  0.012  0.019  0.06  1.17  0.07  0.17       690  0.080  0.000  0.000     1074
426  930   30    0      0  930   90.0  881.807  49.8   60  160  120   0.5  0.21  0.26  0.65  0.015  0.024  0.02  0.91  0.01  0.15       240  0.050  0.010  0.000     1006
427  930   30    0      0  930   90.0  881.807  49.8   60  160  120   0.5  0.18  0.25  0.79  0.016  0.015  0.07  1.08  0.08  0.15       530  0.017  0.004  0.008      858
428  930   30    0      0  930  340.2  895.812  70.2   60  160  120   0.5  0.21  0.31  0.81  0.012  0.019  0.06  1.17  0.07  0.17       690  0.080  0.000  0.000     1144
429  930   30    0      0  930  340.2  895.812  70.2   60  160  120   0.5  0.21  0.26  0.65  0.015  0.024  0.02  0.91  0.01  0.15       240  0.050  0.010  0.000     1028
430  930   30    0      0  930  340.2  895.812  70.2   60  160  120   0.5  0.18  0.25  0.79  0.016  0.015  0.07  1.08  0.08  0.15       530  0.017  0.004  0.008      948
431  930   30    0      0  930  340.2  895.812  70.2  140  160  120   0.5  0.21  0.31  0.81  0.012  0.019  0.06  1.17  0.07  0.17       690  0.080  0.000  0.000     1080
432  930   30    0      0  930  340.2  895.812  70.2  140  160  120   0.5  0.21  0.26  0.65  0.015  0.024  0.02  0.91  0.01  0.15       240  0.050  0.010  0.000     1030
433  930   30    0      0  930  340.2  895.812  70.2  140  160  120   0.5  0.18  0.25  0.79  0.016  0.015  0.07  1.08  0.08  0.15       530  0.017  0.004  0.008      957
434  930   30    0      0  930  340.2  895.812  70.2   60  200  120   0.5  0.21  0.31  0.81  0.012  0.019  0.06  1.17  0.07  0.17       690  0.080  0.000  0.000     1104
435  930   30    0      0  930  340.2  895.812  70.2   60  200  120   0.5  0.21  0.26  0.65  0.015  0.024  0.02  0.91  0.01  0.15       240  0.050  0.010  0.000     1008
436  930   30    0      0  930  340.2  895.812  70.2   60  200  120   0.5  0.18  0.25  0.79  0.016  0.015  0.07  1.08  0.08  0.15       530  0.017  0.004  0.008      882

```
df.corr()
```

                NT       THT       THt     THQCr        CT        Ct  \
NT        1.000000 -0.733562 -0.744072 -0.746162  0.774140  0.704048   
THT      -0.733562  1.000000  0.999487  0.532870 -0.888675 -0.808212   
THt      -0.744072  0.999487  1.000000  0.537420 -0.889131 -0.808627   
THQCr    -0.746162  0.532870  0.537420  1.000000 -0.477836 -0.434572   
CT        0.774140 -0.888675 -0.889131 -0.477836  1.000000  0.909458   
Ct        0.704048 -0.808212 -0.808627 -0.434572  0.909458  1.000000   
DT        0.773907 -0.888408 -0.888864 -0.477693  0.999700  0.909506   
Dt        0.680719 -0.781432 -0.781833 -0.420172  0.879323  0.829540   
QmT       0.623976 -0.716294 -0.716662 -0.385148  0.806025  0.832438   
TT       -0.643439  0.946717  0.947097  0.514298 -0.786156 -0.711212   
Tt        0.642861 -0.599072 -0.599380 -0.322118  0.899262  0.817841   
TCr      -0.741860  0.999448  0.999961  0.537398 -0.885035 -0.804902   
C        -0.889948  0.704596  0.719024  0.529900 -0.672347 -0.610209   
Si       -0.142300  0.048128  0.049744 -0.077702 -0.032762 -0.029745   
Mn       -0.126577  0.211148  0.214267 -0.058686 -0.129843 -0.122069   
P        -0.253471  0.096362  0.098277  0.215859 -0.148738 -0.139776   
S        -0.172272 -0.154367 -0.152671  0.337895  0.069950  0.046252   
Ni        0.349784  0.018620  0.023860 -0.262757  0.020457  0.035400   
Cr        0.429045 -0.081163 -0.090569 -0.604618  0.202449  0.170568   
Cu        0.214173 -0.123265 -0.125586 -0.310723  0.200677  0.203678   
Mo        0.313724 -0.178605 -0.185783 -0.442909  0.266870  0.234012   
RedRatio -0.275120  0.193575  0.194496  0.238366 -0.245155 -0.221181   
dA       -0.388146  0.012032  0.015020  0.518123 -0.080275 -0.080861   
dB       -0.107130 -0.020254 -0.025964  0.339716 -0.045154 -0.047728   
dC       -0.085675  0.125157  0.125478  0.013883 -0.175935 -0.159301   
Fatigue   0.649459 -0.656615 -0.655897 -0.553098  0.850296  0.778942   

                DT        Dt       QmT        TT  ...         S        Ni  \
NT        0.773907  0.680719  0.623976 -0.643439  ... -0.172272  0.349784   
THT      -0.888408 -0.781432 -0.716294  0.946717  ... -0.154367  0.018620   
THt      -0.888864 -0.781833 -0.716662  0.947097  ... -0.152671  0.023860   
THQCr    -0.477693 -0.420172 -0.385148  0.514298  ...  0.337895 -0.262757   
CT        0.999700  0.879323  0.806025 -0.786156  ...  0.069950  0.020457   
Ct        0.909506  0.829540  0.832438 -0.711212  ...  0.046252  0.035400   
DT        1.000000  0.888118  0.807133 -0.785889  ...  0.070575  0.014695   
Dt        0.888118  1.000000  0.752087 -0.689811  ...  0.066872 -0.084850   
QmT       0.807133  0.752087  1.000000 -0.640571  ...  0.056382  0.016489   
TT       -0.785889 -0.689811 -0.640571  1.000000  ... -0.147391  0.088601   
Tt        0.898992  0.790742  0.724828 -0.469833  ... -0.023570  0.058586   
TCr      -0.884769 -0.778231 -0.713360  0.948144  ... -0.153940  0.024667   
C        -0.672088 -0.590392 -0.541929  0.611891  ...  0.003980 -0.196528   
Si       -0.033331 -0.041313 -0.026407 -0.082087  ... -0.184862 -0.066126   
Mn       -0.127182 -0.079038 -0.104657  0.213463  ... -0.042356 -0.354235   
P        -0.144025 -0.057523 -0.119887  0.047480  ...  0.222441 -0.274631   
S         0.070575  0.066872  0.056382 -0.147391  ...  1.000000 -0.338892   
Ni        0.014695 -0.084850  0.016489  0.088601  ... -0.338892  1.000000   
Cr        0.205448  0.264144  0.163179 -0.040170  ... -0.382884  0.258243   
Cu        0.202648  0.170291  0.161751 -0.116524  ... -0.104594  0.073639   
Mo        0.264147  0.173871  0.215103 -0.107609  ... -0.053088  0.160292   
RedRatio -0.245533 -0.222986 -0.197601  0.167432  ...  0.068470 -0.120488   
dA       -0.079074 -0.046088 -0.064704 -0.005740  ...  0.488806 -0.333303   
dB       -0.045767 -0.034599 -0.036395 -0.038945  ...  0.261011 -0.138405   
dC       -0.175925 -0.144792 -0.141808  0.080460  ... -0.081719  0.051067   
Fatigue   0.848612  0.726105  0.687954 -0.634550  ... -0.109343  0.133732   

                Cr        Cu        Mo  RedRatio        dA        dB  \
NT        0.429045  0.214173  0.313724 -0.275120 -0.388146 -0.107130   
THT      -0.081163 -0.123265 -0.178605  0.193575  0.012032 -0.020254   
THt      -0.090569 -0.125586 -0.185783  0.194496  0.015020 -0.025964   
THQCr    -0.604618 -0.310723 -0.442909  0.238366  0.518123  0.339716   
CT        0.202449  0.200677  0.266870 -0.245155 -0.080275 -0.045154   
Ct        0.170568  0.203678  0.234012 -0.221181 -0.080861 -0.047728   
DT        0.205448  0.202648  0.264147 -0.245533 -0.079074 -0.045767   
Dt        0.264144  0.170291  0.173871 -0.222986 -0.046088 -0.034599   
QmT       0.163179  0.161751  0.215103 -0.197601 -0.064704 -0.036395   
TT       -0.040170 -0.116524 -0.107609  0.167432 -0.005740 -0.038945   
Tt        0.267533  0.230966  0.289207 -0.242899 -0.126050 -0.103794   
TCr      -0.088202 -0.123855 -0.183804  0.193088  0.013722 -0.027286   
C        -0.275335 -0.108378 -0.314531  0.193685  0.209165 -0.078818   
Si       -0.051974  0.125450 -0.079731  0.043129 -0.041921 -0.059201   
Mn       -0.344545 -0.070053 -0.240452  0.010802 -0.183558 -0.127547   
P        -0.145172 -0.174760 -0.066347  0.193959  0.314268  0.071376   
S        -0.382884 -0.104594 -0.053088  0.068470  0.488806  0.261011   
Ni        0.258243  0.073639  0.160292 -0.120488 -0.333303 -0.138405   
Cr        1.000000  0.333190  0.612513 -0.182135 -0.354809 -0.310698   
Cu        0.333190  1.000000  0.294513 -0.384428 -0.128101 -0.202193   
Mo        0.612513  0.294513  1.000000 -0.102910 -0.052947 -0.173836   
RedRatio -0.182135 -0.384428 -0.102910  1.000000  0.250011 -0.044025   
dA       -0.354809 -0.128101 -0.052947  0.250011  1.000000  0.293186   
dB       -0.310698 -0.202193 -0.173836 -0.044025  0.293186  1.000000   
dC        0.017985  0.300679 -0.140072 -0.133656 -0.170825 -0.040098   
Fatigue   0.434295  0.290846  0.403535 -0.227418 -0.161058 -0.205290   

                dC   Fatigue  
NT       -0.085675  0.649459  
THT       0.125157 -0.656615  
THt       0.125478 -0.655897  
THQCr     0.013883 -0.553098  
CT       -0.175935  0.850296  
Ct       -0.159301  0.778942  
DT       -0.175925  0.848612  
Dt       -0.144792  0.726105  
QmT      -0.141808  0.687954  
TT        0.080460 -0.634550  
Tt       -0.187794  0.860337  
TCr       0.124225 -0.650692  
C         0.083479 -0.412313  
Si        0.119626  0.219652  
Mn       -0.074579 -0.167310  
P        -0.196044 -0.172063  
S        -0.081719 -0.109343  
Ni        0.051067  0.133732  
Cr        0.017985  0.434295  
Cu        0.300679  0.290846  
Mo       -0.140072  0.403535  
RedRatio -0.133656 -0.227418  
dA       -0.170825 -0.161058  
dB       -0.040098 -0.205290  
dC        1.000000 -0.134093  
Fatigue  -0.134093  1.000000  

[26 rows x 26 columns]

```
df.duplicated()
```

0      False
1      False
2      False
3      False
4      False
       ...  
432    False
433    False
434    False
435    False
436    False
Length: 437, dtype: bool

```
import seaborn as sns
```

```
sns.heatmap(df.corr())
```

```
import matplotlib.pyplot as mp
```

```
sns.regplot(x='C',y='Fatigue',data=df)
```

```

```
